Repository: carlosdprados/phd-thesis

<!-- markdownlint-disable-file MD013 -->

# Polymer-Electrolyte Organic Memristors for Temporal Computing

PhD thesis repository of **Carlos David Prado Socorro** at the Institute of Molecular Science (ICMol), Universitat de Valencia.

[Read the current thesis draft](exports/thesis.pdf) | [Introduction](exports/chapter1_introduction.pdf) | [Proof-of-concept chapter](exports/chapter2_proof_of_concept.pdf) | [Bridge chapter](exports/chapter3_bridge.pdf) | [Comparative chapter](exports/chapter4_comparative.pdf) | [Temporal-computing chapter](exports/chapter5_temporal.pdf) | [Conclusions](exports/chapter6_conclusions.pdf)

## Thesis In Brief

This thesis studies solution-processed organic memristive devices whose electrical response is shaped by mobile ions inside a polymer composite. These devices do not merely store a static resistance value: their conductance carries a decaying record of recent electrical activity.

The central idea is to use that **fading memory** as a circuit property. The experimental result is strongest for polymer-electrolyte **composition**: in the replicated `PEO/LiOTf` grid, composition sets the fading-memory time over roughly 2–20 s, together with the switching window and pulse integration. Each composition therefore acts as a two-terminal element whose time constant is chosen when the film is formulated. Host, anion, and cation chemistry are retained as an illustrative, sample-limited tuning landscape rather than as a powered `Li > Na > K` law.

Simulations of the measured relaxation test two uses of that time constant. As a **designed filter**, a single composition removes the slow baseline of electrodermal signals as accurately as a digital filter, and behaves like an `RC` element with the same half-life. As a **reservoir**, banks of mixed compositions do not exceed linear filtering at the same time constants. The practical case for the devices is therefore a seconds-scale time constant obtained from a printable film without a separate capacitor; the comparison against a printed `RC` element remains to be measured.
The active layer combines a semiconducting conjugated polymer, an oxygen-rich ion-transport host, and a dissolved salt. An applied electric field redistributes the ions. The residual ionic profile changes the device conductance and acts as its internal memory state.

## Why This Matters

Conventional computers repeatedly move data between memory and processing units. For data-intensive workloads, this transfer can cost more energy and time than the computation itself. Memristive hardware offers two complementary routes around that bottleneck:

1. **In-memory computing**, where programmed conductances perform operations inside a memory array.
2. **Event-driven temporal computing**, where the natural relaxation of a physical device processes time-dependent signals.

This thesis focuses on the second route. A device that gradually forgets is not treated as a failed non-volatile memory. Its relaxation time becomes a useful feature for processing streams, spikes, transients, and other time-resolved signals.

## Research Finding

The working physical hypothesis was that memory timescale is linked to ion transport inside the polymer electrolyte. Ether oxygens in the host coordinate alkali-metal cations, so cation identity was expected to change the relaxation dynamics:

- `Li+`: stronger coordination and longer fading-memory timescales
- `Na+`: intermediate behaviour
- `K+`: weaker coordination and shorter fading-memory timescales

The comparative chapter keeps that HSAB argument as qualitative framing, but the archive does **not** support a robust host- and anion-independent `Li > Na > K` ordering. The defensible quantitative result is the composition dependence in the `PEO/LiOTf` grid; chemistry beyond that is explicitly sample-limited.

## Thesis Roadmap

| Chapter | Focus | Status |
| --- | --- | --- |
| 1. Introduction | Computing bottlenecks, synaptic inspiration, memristors, organic materials, and the polymer-electrolyte strategy | Draft available |
| 2. Proof of concept | A characterised `SY/Hybrane/LiOTf` two-terminal platform with assay-level specimen mapping for analogue switching, retention, EPSC-like response, and STDP | Draft available |
| 3. Reproducibility and provenance bridge | Diagnoses the `Hybrane` reproducibility collapse, documents the fabrication-provenance methodology, and motivates the transition to the `PEO` platform | Draft available |
| 4. Comparative study | How **composition** (the `PEO/LiOTf` grid) tunes volatile dynamics — switching, potentiation, and fading memory — and how electrolyte **chemistry** shifts them further as sample-limited side evidence | Draft available |
| 5.

## Repository Guide

| Path | Contents |
| --- | --- |
| [`thesis.tex`](thesis.tex) | Top-level LaTeX entry point |
| [`chapters/`](chapters) | Standalone chapter sources and shared thesis formatting |
| [`figures/`](figures) | Figures used throughout the thesis |

File: handouts/ch4_device_inventory.csv
device_id,host,cation,components,peo_mass_fraction,salt_mass_fraction,electrode,date,speed_rpm,anneal_C,n_pix_hyst,n_pix_npulse,n_pix_delay,n_flagged
NM_v116,PEO,K,"SY, PEO, KTr",0.3,0.09,Ag,2022-05,2000,75.0,6,1,1,6
NM_v128,PEO,K,"SY, PEO, KTr",0.3,0.09,,2022-09,2000,75.0,0,0,0,0
NM_v249,PEO,K,"SY, PEO, KTr",0.3,0.09,Ag,2023-10,2000,75.0,2,1,1,0
NM_v150,PEO,Li,"SY, PEO, LiTr",0.15,0.045,Ag,2023-02,1500,75.0,4,1,1,2
NM_v149,PEO,Li,"SY, PEO, LiTr",0.15,0.09,Ag,2023-02,1700,75.0,3,1,1,1
NM_v151,PEO,Li,"SY, PEO, LiTr",0.15,0.18,Ag,2023-02,2050,75.0,4,1,1,0
NM_v147,PEO,Li,"SY, PEO, LiTr",0.3,0.045,Ag,2023-02,1950,75.0,4,1,1,0
NM_v223,PEO,Li,"SY, PEO, LiTr",0.3,0.045,,2023-09,1500,75.0,0,0,0,0
NM_v224,PEO,Li,"SY, PEO, LiTr",0.3,0.045,,2023-09,1800,75.0,0,0,0,0
NM_v225,PEO,Li,"SY, PEO, LiTr",0.3,0.045,,2023-09,2100,75.0,0,0,0,0
NM_v226,PEO,Li,"SY, PEO, LiTr",0.3,0.045,,2023-09,2400,75.0,0,0,0,0
NM_v227,PEO,Li,"SY, PEO, LiTr",0.3,0.045,,2023-09,2700,75.0,0,0,0,0
NM_v228,PEO,Li,"SY, PEO, LiTr",0.3,0.045,,2023-09,3000,75.0,0,0,0,0
NM_v244,PEO,Li,"SY, PEO, LiTr",0.3,0.045,Ag,2023-10,2100,75.0,2,1,1,0
NM_v259,PEO,Li,"SY, PEO, LiTr",0.3,0.045,Ag,2024-06,2100,75.0,2,1,1,0
NM_v260,PEO,Li,"SY, PEO, LiTr",0.3,0.045,Ag,2024-06,2100,75.0,2,1,1,0
NM_v092,PEO,Li,"SY, PEO, LiTr",0.3,0.09,Ag,2022-01,2000,75.0,7,0,0,0
NM_v093,PEO,Li,"SY, PEO, LiTr",0.3,0.09,Ag,2022-01,2000,75.0,7,0,0,0
NM_v094,PEO,Li,"SY, PEO, LiTr",0.3,0.09,Ag,2022-01,2000,75.0,0,0,0,0
NM_v095,PEO,Li,"SY, PEO, LiTr",0.3,0.09,Ag,2022-01,2000,75.0,7,0,0,0
NM_v100,PEO,Li,"SY, PEO, LiTr",0.3,0.09,Ag,2022-02,2000,75.0,0,0,0,0
NM_v101,PEO,Li,"SY, PEO, LiTr",0.3,0.09,Ag,2022-02,2000,75.0,0,0,0,0
NM_v102,PEO,Li,"SY, PEO, LiTr",0.3,0.09,Ag,2022-02,2000,75.0,0,0,0,0
NM_v103,PEO,Li,"SY, PEO, LiTr",0.3,0.09,Ag,2022-02,2000,75.0,0,0,0,0
NM_v114,PEO,Li,"SY, PEO, LiTr",0.3,0.09,Ag,2022-05,2000,75.0,6,1,2,1
NM_v126,PEO,Li,"SY, PEO, LiTr",0.3,0.09,,2022-09,2000,75.0,0,0,0,0
NM_v132,PEO,Li,"SY, PEO, LiTr",0.3,0.09,,2022-10,2000,150.0,0,0,0,0
NM_v134,PEO,Li,"SY, PEO, LiTr",0.3,0.09,,2022-10,2000,,0,0,0,0
NM_v135,PEO,Li,"SY, PEO, LiTr",0.3,0.09,,2022-10,2000,,0,0,0,0
NM_v136,PEO,Li,"SY, PEO, LiTr",0.3,0.09,,2022-10,2000,75.0,0,0,0,0
NM_v137,PEO,Li,"SY, PEO, LiTr",0.3,0.09,,2022-10,2000,75.0,0,0,0,0
NM_v138,PEO,Li,"SY, PEO, LiTr",0.3,0.09,,2022-10,2000,75.0,0,0,0,0
NM_v139,PEO,Li,"SY, PEO, LiTr",0.3,0.09,,2022-10,2000,75.0,0,0,0,0
NM_v140,PEO,Li,"SY, PEO, LiTr",0.3,0.09,Ag,2022-11,2000,75.0,4,1,1,0
NM_v146,PEO,Li,"SY, PEO, LiTr",0.3,0.09,Ag,2023-02,2100,75.0,4,1,1,0
NM_v158,PEO,Li,"SY, PEO, LiTr",0.3,0.09,,2023-07,1500,75.0,0,0,0,0
NM_v159,PEO,Li,"SY, PEO, LiTr",0.3,0.09,,2023-07,1800,75.0,0,0,0,0
NM_v160,PEO,Li,"SY, PEO, LiTr",0.3,0.09,,2023-07,2100,75.0,0,0,0,0
NM_v161,PEO,Li,"SY, PEO, LiTr",0.3,0.09,,2023-07,2400,75.0,0,0,0,0
NM_v162,PEO,Li,"SY, PEO, LiTr",0.3,0.09,,2023-07,2700,75.0,0,0,0,0
NM_v163,PEO,Li,"SY, PEO, LiTr",0.3,0.09,,2023-07,3000,75.0,0,0,0,0
NM_v164,PEO,Li,"SY, PEO, LiTr",0.3,0.09,Ag,2023-07,1500,75.0,4,0,0,0
NM_v165,PEO,Li,"SY, PEO, LiTr",0.3,0.09,Ag,2023-07,1800,75.0,4,0,0,0
NM_v166,PEO,Li,"SY, PEO, LiTr",0.3,0.09,Ag,2023-07,2100,75.0,6,0,0,0
NM_v167,PEO,Li,"SY, PEO, LiTr",0.3,0.09,Ag,2023-07,2400,75.0,4,0,0,0
NM_v168,PEO,Li,"SY, PEO, LiTr",0.3,0.09,Ag,2023-07,2700,75.0,4,0,0,1
NM_v169,PEO,Li,"SY, PEO, LiTr",0.3,0.09,Ag,2023-07,3000,75.0,6,0,0,0
NM_v176,PEO,Li,"SY, PEO, LiTr",0.3,0.09,,2023-07,1500,75.0,0,0,0,0
NM_v177,PEO,Li,"SY, PEO, LiTr",0.3,0.09,,2023-07,1800,75.0,0,0,0,0
NM_v178,PEO,Li,"SY, PEO, LiTr",0.3,0.09,,2023-07,2100,75.0,0,0,0,0
NM_v179,PEO,Li,"SY, PEO, LiTr",0.3,0.09,,2023-07,2400,75.0,0,0,0,0
NM_v180,PEO,Li,"SY, PEO, LiTr",0.3,0.09,,2023-07,2700,75.0,0,0,0,0
NM_v181,PEO,Li,"SY, PEO, LiTr",0.3,0.09,,2023-07,3000,75.0,0,0,0,0
NM_v200,PEO,Li,"SY, PEO, LiTr",0.3,0.09,,2023-09,1500,75.0,0,0,0,0
NM_v201,PEO,Li,"SY, PEO, LiTr",0.3,0.09,,2023-09,1800,75.0,0,0,0,0
NM_v202,PEO,Li,"SY, PEO, LiTr",0.3,0.09,,2023-09,2100,75.0,0,0,0,0
NM_v203,PEO,Li,"SY, PEO, LiTr",0.3,0.09,,2023-09,2400,75.0,0,0,0,0
NM_v204,PEO,Li,"SY, PEO, LiTr",0.3,0.09,,2023-09,2700,75.0,0,0,0,0
NM_v205,PEO,Li,"SY, PEO, LiTr",0.3,0.09,,2023-09,3000,75.0,0,0,0,0
NM_v241,PEO,Li,"SY, PEO, LiTr",0.3,0.09,Ag,2023-10,1500,75.0,2,1,1,0
NM_v247,PEO,Li,"SY, PEO, LiTr",0.3,0.09,Ag,2023-10,2000,75.0,2,1,1,2
NM_v265,PEO,Li,"SY, PEO, LiTr",0.3,0.09,Au,2024-09,1500,75.0,4,1,1,0
NM_v266,PEO,Li,"SY, PEO, LiTr",0.3,0.09,Au,2024-09,1500,75.0,2,1,1,0
NM_v267,PEO,Li,"SY, PEO, LiTr",0.3,0.09,Au,2024-09,1500,75.0,3,1,1,1
NM_v268,PEO,Li,"SY, PEO, LiTr",0.3,0.09,Au,2024-09,2100,75.0,9,1,1,0
NM_v269,PEO,Li,"SY, PEO, LiTr",0.3,0.09,Au,2024-09,2100,75.0,2,1,1,0
NM_v270,PEO,Li,"SY, PEO, LiTr",0.3,0.09,Au,2024-09,2100,75.0,4,1,1,0
NM_v271,PEO,Li,"SY, PEO, LiTr",0.3,0.09,,2024-10,2100,75.0,0,0,0,0
NM_v272,PEO,Li,"SY, PEO, LiTr",0.3,0.09,,2024-10,2100,75.0,0,0,0,0
NM_v273,PEO,Li,"SY, PEO, LiTr",0.3,0.09,,2024-10,2100,75.0,0,0,0,0
NM_v274,PEO,Li,"SY, PEO, LiTr",0.3,0.09,,2024-10,2100,75.0,0,0,0,0
NM_v275,PEO,Li,"SY, PEO, LiTr",0.3,0.09,,2024-10,2100,75.0,0,0,0,0
NM_v276,PEO,Li,"SY, PEO, LiTr",0.3,0.09,,2024-10,2100,75.0,0,0,0,0
NM_v141,PEO,Li,"SY, PEO, LiTr",0.3,0.18,Ag,2022-11,2000,75.0,4,1,0,0
NM_v148,PEO,Li,"SY, PEO, LiTr",0.3,0.18,Ag,2023-02,2400,75.0,3,1,1,1
NM_v182,PEO,Li,"SY, PEO, LiTr",0.37,0.055,,2023-08,1500,75.0,0,0,0,0
NM_v183,PEO,Li,"SY, PEO, LiTr",0.37,0.055,,2023-08,1800,75.0,0,0,0,0
NM_v184,PEO,Li,"SY, PEO, LiTr",0.37,0.055,,2023-08,2100,75.0,0,0,0,0
NM_v185,PEO,Li,"SY, PEO, LiTr",0.37,0.055,,2023-08,2400,75.0,0,0,0,0
NM_v186,PEO,Li,"SY, PEO, LiTr",0.37,0.055,,2023-08,2700,75.0,0,0,0,0
NM_v187,PEO,Li,"SY, PEO, LiTr",0.37,0.055,,2023-08,3000,75.0,0,0,0,0
NM_v194,PEO,Li,"SY, PEO, LiTr",0.37,0.055,,2023-08,1500,75.0,0,0,0,0
NM_v195,PEO,Li,"SY, PEO, LiTr",0.37,0.055,,2023-08,1800,75.0,0,0,0,0
NM_v196,PEO,Li,"SY, PEO, LiTr",0.37,0.055,,2023-08,2100,75.0,0,0,0,0
NM_v197,PEO,Li,"SY, PEO, LiTr",0.37,0.055,,2023-08,2400,75.0,0,0,0,0
NM_v198,PEO,Li,"SY, PEO, LiTr",0.37,0.055,,2023-08,2700,75.0,0,0,0,0
NM_v199,PEO,Li,"SY, PEO, LiTr",0.37,0.055,,2023-08,3000,75.0,0,0,0,0
NM_v206,PEO,Li,"SY, PEO, LiTr",0.37,0.055,,2023-09,1500,75.0,0,0,0,0
NM_v207,PEO,Li,"SY, PEO, LiTr",0.37,0.055,,2023-09,1900,75.0,0,0,0,0
NM_v208,PEO,Li,"SY, PEO, LiTr",0.37,0.055,,2023-09,2300,75.0,0,0,0,0
NM_v209,PEO,Li,"SY, PEO, LiTr",0.37,0.055,,2023-09,2700,75.0,0,0,0,0
NM_v210,PEO,Li,"SY, PEO, LiTr",0.37,0.055,,2023-09,3000,75.0,0,0,0,0
NM_v188,PEO,Li,"SY, PEO, LiTr",0.42,0.03,,2023-08,1500,75.0,0,0,0,0
NM_v189,PEO,Li,"SY, PEO, LiTr",0.42,0.03,,2023-08,1800,75.0,0,0,0,0
NM_v190,PEO,Li,"SY, PEO, LiTr",0.42,0.03,,2023-08,2100,75.0,0,0,0,0
NM_v191,PEO,Li,"SY, PEO, LiTr",0.42,0.03,,2023-08,2400,75.0,0,0,0,0
NM_v192,PEO,Li,"SY, PEO, LiTr",0.42,0.03,,2023-08,2700,75.0,0,0,0,0
NM_v193,PEO,Li,"SY, PEO, LiTr",0.42,0.03,,2023-08,3000,75.0,0,0,0,0
NM_v153,PEO,Li,"SY, PEO, LiTr",0.6,0.045,Ag,2023-03,2600,75.0,4,1,1,0
NM_v261,PEO,Li,"SY, PEO, LiTr",0.6,0.045,Ag,2024-06,2350,75.0,2,1,1,0
NM_v262,PEO,Li,"SY, PEO, LiTr",0.6,0.045,Ag,2024-06,2350,75.0,2,1,1,0
NM_v142,PEO,Li,"SY, PEO, LiTr",0.6,0.09,Ag,2022-11,2000,75.0,4,1,1,0
NM_v152,PEO,Li,"SY, PEO, LiTr",0.6,0.09,Ag,2023-03,2700,75.0,4,1,1,0
NM_v170,PEO,Li,"SY, PEO, LiTr",0.6,0.09,Ag,2023-07,1500,75.0,2,0,0,0
NM_v171,PEO,Li,"SY, PEO, LiTr",0.6,0.09,Ag,2023-07,2250,75.0,3,0,0,0
NM_v172,PEO,Li,"SY, PEO, LiTr",0.6,0.09,Ag,2023-07,3000,75.0,3,0,0,0
NM_v235,PEO,Li,"SY, PEO, LiTr",0.6,0.09,,2023-09,1500,75.0,0,0,0,0
NM_v236,PEO,Li,"SY, PEO, LiTr",0.6,0.09,,2023-09,1800,75.0,0,0,0,0
NM_v237,PEO,Li,"SY, PEO, LiTr",0.6,0.09,,2023-09,2100,75.0,0,0,0,0
NM_v238,PEO,Li,"SY, PEO, LiTr",0.6,0.09,,2023-09,2400,75.0,0,0,0,0
NM_v239,PEO,Li,"SY, PEO, LiTr",0.6,0.09,,2023-09,2700,75.0,0,0,0,0
NM_v240,PEO,Li,"SY, PEO, LiTr",0.6,0.09,,2023-09,3000,75.0,0,0,0,0
NM_v242,PEO,Li,"SY, PEO, LiTr",0.6,0.09,Ag,2023-10,2350,75.0,2,1,1,0
NM_v143,PEO,Li,"SY, PEO, LiTr",0.6,0.18,Ag,2022-11,2000,75.0,4,1,1,0
NM_v154,PEO,Li,"SY, PEO, LiTr",0.6,0.18,Ag,2023-03,2900,75.0,4,1,1,1
NM_v217,PEO,Li,"SY, PEO, LiTr",0.6,0.18,,2023-09,1500,75.0,0,0,0,0
NM_v218,PEO,Li,"SY, PEO, LiTr",0.6,0.18,,2023-09,1800,75.0,0,0,0,0
NM_v219,PEO,Li,"SY, PEO, LiTr",0.6,0.18,,2023-09,2100,75.0,0,0,0,0
NM_v220,PEO,Li,"SY, PEO, LiTr",0.6,0.18,,2023-09,2400,75.0,0,0,0,0
NM_v221,PEO,Li,"SY, PEO, LiTr",0.6,0.18,,2023-09,2700,75.0,0,0,0,0
NM_v222,PEO,Li,"SY, PEO, LiTr",0.6,0.18,,2023-09,3000,75.0,0,0,0,0
NM_v245,PEO,Li,"SY, PEO, LiTr",0.6,0.18,Ag,2023-10,2100,75.0,3,1,1,0
NM_v156,PEO,Li,"SY, PEO, LiTr",1.2,0.045,Ag,2023-03,3350,75.0,4,1,1,0
NM_v263,PEO,Li,"SY, PEO, LiTr",1.2,0.045,Ag,2024-06,2900,75.0,2,1,1,0
NM_v264,PEO,Li,"SY, PEO, LiTr",1.2,0.045,Ag,2024-06,2900,75.0,2,1,1,0
NM_v144,PEO,Li,"SY, PEO, LiTr",1.2,0.09,Ag,2022-11,2000,75.0,3,1,1,1
NM_v155,PEO,Li,"SY, PEO, LiTr",1.2,0.09,Ag,2023-03,3400,75.0,3,1,1,0
NM_v173,PEO,Li,"SY, PEO, LiTr",1.2,0.09,Ag,2023-07,1500,75.0,2,0,0,0
NM_v174,PEO,Li,"SY, PEO, LiTr",1.2,0.09,Ag,2023-07,2250,75.0,2,0,0,0
NM_v175,PEO,Li,"SY, PEO, LiTr",1.2,0.09,Ag,2023-07,3000,75.0,2,0,0,0
NM_v229,PEO,Li,"SY, PEO, LiTr",1.2,0.09,,2023-09,1500,75.0,0,0,0,0
NM_v230,PEO,Li,"SY, PEO, LiTr",1.2,0.09,,2023-09,1800,75.0,0,0,0,0
NM_v231,PEO,Li,"SY, PEO, LiTr",1.2,0.09,,2023-09,2100,75.0,0,0,0,0
NM_v232,PEO,Li,"SY, PEO, LiTr",1.2,0.09,,2023-09,2400,75.0,0,0,0,0
NM_v233,PEO,Li,"SY, PEO, LiTr",1.2,0.09,,2023-09,2700,75.0,0,0,0,0
NM_v234,PEO,Li,"SY, PEO, LiTr",1.2,0.09,,2023-09,3000,75.0,0,0,0,0
NM_v243,PEO,Li,"SY, PEO, LiTr",1.2,0.09,Ag,2023-10,2900,75.0,2,1,1,0
NM_v145,PEO,Li,"SY, PEO, LiTr",1.2,0.18,Ag,2022-11,2000,75.0,4,1,1,1
NM_v157,PEO,Li,"SY, PEO, LiTr",1.2,0.18,Ag,2023-03,3500,75.0,5,1,1,2
NM_v211,PEO,Li,"SY, PEO, LiTr",1.2,0.18,,2023-09,1500,75.0,0,0,0,0
NM_v212,PEO,Li,"SY, PEO, LiTr",1.2,0.18,,2023-09,1800,75.0,0,0,0,0
NM_v213,PEO,Li,"SY, PEO, LiTr",1.2,0.18,,2023-09,2100,75.0,0,0,0,0
NM_v214,PEO,Li,"SY, PEO, LiTr",1.2,0.18,,2023-09,2400,75.0,0,0,0,0
NM_v215,PEO,Li,"SY, PEO, LiTr",1.2,0.18,,2023-09,2700,75.0,0,0,0,0
NM_v216,PEO,Li,"SY, PEO, LiTr",1.2,0.18,,2023-09,3000,75.0,0,0,0,0
NM_v246,PEO,Li,"SY, PEO, LiTr",1.2,0.18,Ag,2023-10,3000,75.0,2,1,1,0
NM_v115,PEO,Na,"SY, PEO, NaTr",0.3,0.09,Ag,2022-05,2000,75.0,6,1,1,6
NM_v127,PEO,Na,"SY, PEO, NaTr",0.3,0.09,,2022-09,2000,75.0,0,0,0,0
NM_v248,PEO,Na,"SY, PEO, NaTr",0.3,0.09,Ag,2023-10,2000,75.0,4,1,1,0

File: handouts/ch4_device_manifest_DRAFT.csv
device_id,stratum,host,salt,cation,peo_mass_fraction,salt_mass_fraction,quarter,electrode,speed_rpm,anneal_C,has_hyst,has_npulse,has_delaytime,n_hyst_clean,n_npulse_clean,n_delay_clean,manifest_candidate,passed_read_disturb,notes
NM_v150,A_concentration,PEO,LiTr,Li,0.15,0.045,2023-Q1,Ag,1500,75.0,1,1,0,2,1,0,0,unknown,
NM_v149,A_concentration,PEO,LiTr,Li,0.15,0.09,2023-Q1,Ag,1700,75.0,0,1,0,0,1,0,0,unknown,
NM_v151,A_concentration,PEO,LiTr,Li,0.15,0.18,2023-Q1,Ag,2050,75.0,0,1,1,0,1,1,0,unknown,
NM_v147,A_concentration,PEO,LiTr,Li,0.3,0.045,2023-Q1,Ag,1950,75.0,1,1,1,4,1,1,1,unknown,
NM_v223,A_concentration,PEO,LiTr,Li,0.3,0.045,2023-Q3,,1500,75.0,0,0,0,0,0,0,0,unknown,
NM_v224,A_concentration,PEO,LiTr,Li,0.3,0.045,2023-Q3,,1800,75.0,0,0,0,0,0,0,0,unknown,
NM_v225,A_concentration,PEO,LiTr,Li,0.3,0.045,2023-Q3,,2100,75.0,0,0,0,0,0,0,0,unknown,
NM_v226,A_concentration,PEO,LiTr,Li,0.3,0.045,2023-Q3,,2400,75.0,0,0,0,0,0,0,0,unknown,
NM_v227,A_concentration,PEO,LiTr,Li,0.3,0.045,2023-Q3,,2700,75.0,0,0,0,0,0,0,0,unknown,
NM_v228,A_concentration,PEO,LiTr,Li,0.3,0.045,2023-Q3,,3000,75.0,0,0,0,0,0,0,0,unknown,
NM_v244,A_concentration,PEO,LiTr,Li,0.3,0.045,2023-Q4,Ag,2100,75.0,1,1,1,2,1,1,1,unknown,
NM_v259,A_concentration,PEO,LiTr,Li,0.3,0.045,2024-Q2,Ag,2100,75.0,1,1,1,2,1,1,1,unknown,
NM_v260,A_concentration,PEO,LiTr,Li,0.3,0.045,2024-Q2,Ag,2100,75.0,1,1,1,2,1,1,1,unknown,
NM_v141,A_concentration,PEO,LiTr,Li,0.3,0.18,2022-Q4,Ag,2000,75.0,1,1,0,2,1,0,0,unknown,
NM_v148,A_concentration,PEO,LiTr,Li,0.3,0.18,2023-Q1,Ag,2400,75.0,1,1,0,3,1,0,0,unknown,
NM_v153,A_concentration,PEO,LiTr,Li,0.6,0.045,2023-Q1,Ag,2600,75.0,1,1,1,4,1,1,1,unknown,
NM_v261,A_concentration,PEO,LiTr,Li,0.6,0.045,2024-Q2,Ag,2350,75.0,1,1,1,2,1,1,1,unknown,
NM_v262,A_concentration,PEO,LiTr,Li,0.6,0.045,2024-Q2,Ag,2350,75.0,1,1,1,2,1,1,1,unknown,
NM_v142,A_concentration,PEO,LiTr,Li,0.6,0.09,2022-Q4,Ag,2000,75.0,1,1,1,4,1,1,1,unknown,
NM_v152,A_concentration,PEO,LiTr,Li,0.6,0.09,2023-Q1,Ag,2700,75.0,1,1,1,4,1,1,1,unknown,
NM_v170,A_concentration,PEO,LiTr,Li,0.6,0.09,2023-Q3,Ag,1500,75.0,1,0,0,2,0,0,0,unknown,
NM_v171,A_concentration,PEO,LiTr,Li,0.6,0.09,2023-Q3,Ag,2250,75.0,1,0,0,3,0,0,0,unknown,
NM_v172,A_concentration,PEO,LiTr,Li,0.6,0.09,2023-Q3,Ag,3000,75.0,1,0,0,3,0,0,0,unknown,
NM_v235,A_concentration,PEO,LiTr,Li,0.6,0.09,2023-Q3,,1500,75.0,0,0,0,0,0,0,0,unknown,
NM_v236,A_concentration,PEO,LiTr,Li,0.6,0.09,2023-Q3,,1800,75.0,0,0,0,0,0,0,0,unknown,
NM_v237,A_concentration,PEO,LiTr,Li,0.6,0.09,2023-Q3,,2100,75.0,0,0,0,0,0,0,0,unknown,
NM_v238,A_concentration,PEO,LiTr,Li,0.6,0.09,2023-Q3,,2400,75.0,0,0,0,0,0,0,0,unknown,
NM_v239,A_concentration,PEO,LiTr,Li,0.6,0.09,2023-Q3,,2700,75.0,0,0,0,0,0,0,0,unknown,
NM_v240,A_concentration,PEO,LiTr,Li,0.6,0.09,2023-Q3,,3000,75.0,0,0,0,0,0,0,0,unknown,
NM_v242,A_concentration,PEO,LiTr,Li,0.6,0.09,2023-Q4,Ag,2350,75.0,1,1,1,2,1,1,1,unknown,
NM_v143,A_concentration,PEO,LiTr,Li,0.6,0.18,2022-Q4,Ag,2000,75.0,1,1,1,4,1,1,1,unknown,
NM_v154,A_concentration,PEO,LiTr,Li,0.6,0.18,2023-Q1,Ag,2900,75.0,1,1,0,4,1,0,0,unknown,
NM_v217,A_concentration,PEO,LiTr,Li,0.6,0.18,2023-Q3,,1500,75.0,0,0,0,0,0,0,0,unknown,
NM_v218,A_concentration,PEO,LiTr,Li,0.6,0.18,2023-Q3,,1800,75.0,0,0,0,0,0,0,0,unknown,
NM_v219,A_concentration,PEO,LiTr,Li,0.6,0.18,2023-Q3,,2100,75.0,0,0,0,0,0,0,0,unknown,
NM_v220,A_concentration,PEO,LiTr,Li,0.6,0.18,2023-Q3,,2400,75.0,0,0,0,0,0,0,0,unknown,
NM_v221,A_concentration,PEO,LiTr,Li,0.6,0.18,2023-Q3,,2700,75.0,0,0,0,0,0,0,0,unknown,
NM_v222,A_concentration,PEO,LiTr,Li,0.6,0.18,2023-Q3,,3000,75.0,0,0,0,0,0,0,0,unknown,
NM_v245,A_concentration,PEO,LiTr,Li,0.6,0.18,2023-Q4,Ag,2100,75.0,1,1,1,3,1,1,1,unknown,
NM_v156,A_concentration,PEO,LiTr,Li,1.2,0.045,2023-Q1,Ag,3350,75.0,1,1,1,4,1,1,1,unknown,
NM_v263,A_concentration,PEO,LiTr,Li,1.2,0.045,2024-Q2,Ag,2900,75.0,1,1,1,2,1,1,1,unknown,
NM_v264,A_concentration,PEO,LiTr,Li,1.2,0.045,2024-Q2,Ag,2900,75.0,1,1,1,2,1,1,1,unknown,
NM_v144,A_concentration,PEO,LiTr,Li,1.2,0.09,2022-Q4,Ag,2000,75.0,1,0,1,3,0,1,0,unknown,
NM_v155,A_concentration,PEO,LiTr,Li,1.2,0.09,2023-Q1,Ag,3400,75.0,1,1,1,3,1,1,1,unknown,
NM_v173,A_concentration,PEO,LiTr,Li,1.2,0.09,2023-Q3,Ag,1500,75.0,1,0,0,2,0,0,0,unknown,
NM_v174,A_concentration,PEO,LiTr,Li,1.2,0.09,2023-Q3,Ag,2250,75.0,1,0,0,2,0,0,0,unknown,
NM_v175,A_concentration,PEO,LiTr,Li,1.2,0.09,2023-Q3,Ag,3000,75.0,1,0,0,2,0,0,0,unknown,
NM_v229,A_concentration,PEO,LiTr,Li,1.2,0.09,2023-Q3,,1500,75.0,0,0,0,0,0,0,0,unknown,
NM_v230,A_concentration,PEO,LiTr,Li,1.2,0.09,2023-Q3,,1800,75.0,0,0,0,0,0,0,0,unknown,
NM_v231,A_concentration,PEO,LiTr,Li,1.2,0.09,2023-Q3,,2100,75.0,0,0,0,0,0,0,0,unknown,
NM_v232,A_concentration,PEO,LiTr,Li,1.2,0.09,2023-Q3,,2400,75.0,0,0,0,0,0,0,0,unknown,
NM_v233,A_concentration,PEO,LiTr,Li,1.2,0.09,2023-Q3,,2700,75.0,0,0,0,0,0,0,0,unknown,
NM_v234,A_concentration,PEO,LiTr,Li,1.2,0.09,2023-Q3,,3000,75.0,0,0,0,0,0,0,0,unknown,
NM_v243,A_concentration,PEO,LiTr,Li,1.2,0.09,2023-Q4,Ag,2900,75.0,1,1,1,2,1,1,1,unknown,
NM_v145,A_concentration,PEO,LiTr,Li,1.2,0.18,2022-Q4,Ag,2000,75.0,1,1,1,3,1,1,1,unknown,
NM_v157,A_concentration,PEO,LiTr,Li,1.2,0.18,2023-Q1,Ag,3500,75.0,1,1,1,3,1,1,1,unknown,
NM_v211,A_concentration,PEO,LiTr,Li,1.2,0.18,2023-Q3,,1500,75.0,0,0,0,0,0,0,0,unknown,
NM_v212,A_concentration,PEO,LiTr,Li,1.2,0.18,2023-Q3,,1800,75.0,0,0,0,0,0,0,0,unknown,
NM_v213,A_concentration,PEO,LiTr,Li,1.2,0.18,2023-Q3,,2100,75.0,0,0,0,0,0,0,0,unknown,
NM_v214,A_concentration,PEO,LiTr,Li,1.2,0.18,2023-Q3,,2400,75.0,0,0,0,0,0,0,0,unknown,
NM_v215,A_concentration,PEO,LiTr,Li,1.2,0.18,2023-Q3,,2700,75.0,0,0,0,0,0,0,0,unknown,
NM_v216,A_concentration,PEO,LiTr,Li,1.2,0.18,2023-Q3,,3000,75.0,0,0,0,0,0,0,0,unknown,
NM_v246,A_concentration,PEO,LiTr,Li,1.2,0.18,2023-Q4,Ag,3000,75.0,1,1,1,2,1,1,1,unknown,
NM_v116,B_cation,PEO,KTr,K,0.3,0.09,2022-Q2,Ag,2000,75.0,0,1,1,0,1,1,0,unknown,
NM_v128,B_cation,PEO,KTr,K,0.3,0.09,2022-Q3,,2000,75.0,0,0,0,0,0,0,0,unknown,
NM_v249,B_cation,PEO,KTr,K,0.3,0.09,2023-Q4,Ag,2000,75.0,1,1,1,2,1,1,1,unknown,
NM_v092,B_cation,PEO,LiTr,Li,0.3,0.09,2022-Q1,Ag,2000,75.0,1,0,0,4,0,0,0,unknown,
NM_v093,B_cation,PEO,LiTr,Li,0.3,0.09,2022-Q1,Ag,2000,75.0,1,0,0,4,0,0,0,unknown,
NM_v094,B_cation,PEO,LiTr,Li,0.3,0.09,2022-Q1,Ag,2000,75.0,0,0,0,0,0,0,0,unknown,
NM_v095,B_cation,PEO,LiTr,Li,0.3,0.09,2022-Q1,Ag,2000,75.0,1,0,0,7,0,0,0,unknown,
NM_v100,B_cation,PEO,LiTr,Li,0.3,0.09,2022-Q1,Ag,2000,75.0,0,0,0,0,0,0,0,unknown,
NM_v101,B_cation,PEO,LiTr,Li,0.3,0.09,2022-Q1,Ag,2000,75.0,0,0,0,0,0,0,0,unknown,
NM_v102,B_cation,PEO,LiTr,Li,0.3,0.09,2022-Q1,Ag,2000,75.0,0,0,0,0,0,0,0,unknown,
NM_v103,B_cation,PEO,LiTr,Li,0.3,0.09,2022-Q1,Ag,2000,75.0,0,0,0,0,0,0,0,unknown,
NM_v114,B_cation,PEO,LiTr,Li,0.3,0.09,2022-Q2,Ag,2000,75.0,1,1,1,5,1,2,1,unknown,
NM_v126,B_cation,PEO,LiTr,Li,0.3,0.09,2022-Q3,,2000,75.0,0,0,0,0,0,0,0,unknown,
NM_v132,B_cation,PEO,LiTr,Li,0.3,0.09,2022-Q4,,2000,150.0,0,0,0,0,0,0,0,unknown,
NM_v134,B_cation,PEO,LiTr,Li,0.3,0.09,2022-Q4,,2000,,0,0,0,0,0,0,0,unknown,
NM_v135,B_cation,PEO,LiTr,Li,0.3,0.09,2022-Q4,,2000,,0,0,0,0,0,0,0,unknown,
NM_v136,B_cation,PEO,LiTr,Li,0.3,0.09,2022-Q4,,2000,75.0,0,0,0,0,0,0,0,unknown,
NM_v137,B_cation,PEO,LiTr,Li,0.3,0.09,2022-Q4,,2000,75.0,0,0,0,0,0,0,0,unknown,
NM_v138,B_cation,PEO,LiTr,Li,0.3,0.09,2022-Q4,,2000,75.0,0,0,0,0,0,0,0,unknown,
NM_v139,B_cation,PEO,LiTr,Li,0.3,0.09,2022-Q4,,2000,75.0,0,0,0,0,0,0,0,unknown,
NM_v140,B_cation,PEO,LiTr,Li,0.3,0.09,2022-Q4,Ag,2000,75.0,1,1,1,4,1,1,1,unknown,
NM_v146,B_cation,PEO,LiTr,Li,0.3,0.09,2023-Q1,Ag,2100,75.0,1,1,1,4,1,1,1,unknown,
NM_v158,B_cation,PEO,LiTr,Li,0.3,0.09,2023-Q3,,1500,75.0,0,0,0,0,0,0,0,unknown,
NM_v159,B_cation,PEO,LiTr,Li,0.3,0.09,2023-Q3,,1800,75.0,0,0,0,0,0,0,0,unknown,
NM_v160,B_cation,PEO,LiTr,Li,0.3,0.09,2023-Q3,,2100,75.0,0,0,0,0,0,0,0,unknown,
NM_v161,B_cation,PEO,LiTr,Li,0.3,0.09,2023-Q3,,2400,75.0,0,0,0,0,0,0,0,unknown,
NM_v162,B_cation,PEO,LiTr,Li,0.3,0.09,2023-Q3,,2700,75.0,0,0,0,0,0,0,0,unknown,
NM_v163,B_cation,PEO,LiTr,Li,0.3,0.09,2023-Q3,,3000,75.0,0,0,0,0,0,0,0,unknown,
NM_v164,B_cation,PEO,LiTr,Li,0.3,0.09,2023-Q3,Ag,1500,75.0,1,0,0,4,0,0,0,unknown,
NM_v165,B_cation,PEO,LiTr,Li,0.3,0.09,2023-Q3,Ag,1800,75.0,1,0,0,4,0,0,0,unknown,
NM_v166,B_cation,PEO,LiTr,Li,0.3,0.09,2023-Q3,Ag,2100,75.0,1,0,0,6,0,0,0,unknown,
NM_v167,B_cation,PEO,LiTr,Li,0.3,0.09,2023-Q3,Ag,2400,75.0,1,0,0,4,0,0,0,unknown,
NM_v168,B_cation,PEO,LiTr,Li,0.3,0.09,2023-Q3,Ag,2700,75.0,1,0,0,3,0,0,0,unknown,
NM_v169,B_cation,PEO,LiTr,Li,0.3,0.09,2023-Q3,Ag,3000,75.0,1,0,0,6,0,0,0,unknown,
NM_v176,B_cation,PEO,LiTr,Li,0.3,0.09,2023-Q3,,1500,75.0,0,0,0,0,0,0,0,unknown,
NM_v177,B_cation,PEO,LiTr,Li,0.3,0.09,2023-Q3,,1800,75.0,0,0,0,0,0,0,0,unknown,
NM_v178,B_cation,PEO,LiTr,Li,0.3,0.09,2023-Q3,,2100,75.0,0,0,0,0,0,0,0,unknown,
NM_v179,B_cation,PEO,LiTr,Li,0.3,0.09,2023-Q3,,2400,75.0,0,0,0,0,0,0,0,unknown,
NM_v180,B_cation,PEO,LiTr,Li,0.3,0.09,2023-Q3,,2700,75.0,0,0,0,0,0,0,0,unknown,
NM_v181,B_cation,PEO,LiTr,Li,0.3,0.09,2023-Q3,,3000,75.0,0,0,0,0,0,0,0,unknown,
NM_v200,B_cation,PEO,LiTr,Li,0.3,0.09,2023-Q3,,1500,75.0,0,0,0,0,0,0,0,unknown,
NM_v201,B_cation,PEO,LiTr,Li,0.3,0.09,2023-Q3,,1800,75.0,0,0,0,0,0,0,0,unknown,
NM_v202,B_cation,PEO,LiTr,Li,0.3,0.09,2023-Q3,,2100,75.0,0,0,0,0,0,0,0,unknown,
NM_v203,B_cation,PEO,LiTr,Li,0.3,0.09,2023-Q3,,2400,75.0,0,0,0,0,0,0,0,unknown,
NM_v204,B_cation,PEO,LiTr,Li,0.3,0.09,2023-Q3,,2700,75.0,0,0,0,0,0,0,0,unknown,
NM_v205,B_cation,PEO,LiTr,Li,0.3,0.09,2023-Q3,,3000,75.0,0,0,0,0,0,0,0,unknown,
NM_v241,B_cation,PEO,LiTr,Li,0.3,0.09,2023-Q4,Ag,1500,75.0,1,1,1,2,1,1,1,unknown,
NM_v247,B_cation,PEO,LiTr,Li,0.3,0.09,2023-Q4,Ag,2000,75.0,0,1,1,0,1,1,0,unknown,
NM_v265,B_cation,PEO,LiTr,Li,0.3,0.09,2024-Q3,Au,1500,75.0,1,1,1,4,1,1,1,unknown,
NM_v266,B_cation,PEO,LiTr,Li,0.3,0.09,2024-Q3,Au,1500,75.0,1,1,1,2,1,1,1,unknown,
NM_v267,B_cation,PEO,LiTr,Li,0.3,0.09,2024-Q3,Au,1500,75.0,1,1,0,2,1,0,0,unknown,
NM_v268,B_cation,PEO,LiTr,Li,0.3,0.09,2024-Q3,Au,2100,75.0,1,1,1,9,1,1,1,unknown,
NM_v269,B_cation,PEO,LiTr,Li,0.3,0.09,2024-Q3,Au,2100,75.0,1,1,1,2,1,1,1,unknown,
NM_v270,B_cation,PEO,LiTr,Li,0.3,0.09,2024-Q3,Au,2100,75.0,1,1,1,3,1,1,1,unknown,
NM_v271,B_cation,PEO,LiTr,Li,0.3,0.09,2024-Q4,,2100,75.0,0,0,0,0,0,0,0,unknown,
NM_v272,B_cation,PEO,LiTr,Li,0.3,0.09,2024-Q4,,2100,75.0,0,0,0,0,0,0,0,unknown,
NM_v273,B_cation,PEO,LiTr,Li,0.3,0.09,2024-Q4,,2100,75.0,0,0,0,0,0,0,0,unknown,
NM_v274,B_cation,PEO,LiTr,Li,0.3,0.09,2024-Q4,,2100,75.0,0,0,0,0,0,0,0,unknown,
NM_v275,B_cation,PEO,LiTr,Li,0.3,0.09,2024-Q4,,2100,75.0,0,0,0,0,0,0,0,unknown,
NM_v276,B_cation,PEO,LiTr,Li,0.3,0.09,2024-Q4,,2100,75.0,0,0,0,0,0,0,0,unknown,
NM_v115,B_cation,PEO,NaTr,Na,0.3,0.09,2022-Q2,Ag,2000,75.0,0,1,1,0,1,1,0,unknown,
NM_v127,B_cation,PEO,NaTr,Na,0.3,0.09,2022-Q3,,2000,75.0,0,0,0,0,0,0,0,unknown,
NM_v248,B_cation,PEO,NaTr,Na,0.3,0.09,2023-Q4,Ag,2000,75.0,1,1,1,4,1,1,1,unknown,
NM_v182,exploratory,PEO,LiTr,Li,0.37,0.055,2023-Q3,,1500,75.0,0,0,0,0,0,0,0,unknown,
NM_v183,exploratory,PEO,LiTr,Li,0.37,0.055,2023-Q3,,1800,75.0,0,0,0,0,0,0,0,unknown,
NM_v184,exploratory,PEO,LiTr,Li,0.37,0.055,2023-Q3,,2100,75.0,0,0,0,0,0,0,0,unknown,
NM_v185,exploratory,PEO,LiTr,Li,0.37,0.055,2023-Q3,,2400,75.0,0,0,0,0,0,0,0,unknown,
NM_v186,exploratory,PEO,LiTr,Li,0.37,0.055,2023-Q3,,2700,75.0,0,0,0,0,0,0,0,unknown,
NM_v187,exploratory,PEO,LiTr,Li,0.37,0.055,2023-Q3,,3000,75.0,0,0,0,0,0,0,0,unknown,
NM_v194,exploratory,PEO,LiTr,Li,0.37,0.055,2023-Q3,,1500,75.0,0,0,0,0,0,0,0,unknown,
NM_v195,exploratory,PEO,LiTr,Li,0.37,0.055,2023-Q3,,1800,75.0,0,0,0,0,0,0,0,unknown,
NM_v196,exploratory,PEO,LiTr,Li,0.37,0.055,2023-Q3,,2100,75.0,0,0,0,0,0,0,0,unknown,
NM_v197,exploratory,PEO,LiTr,Li,0.37,0.055,2023-Q3,,2400,75.0,0,0,0,0,0,0,0,unknown,
NM_v198,exploratory,PEO,LiTr,Li,0.37,0.055,2023-Q3,,2700,75.0,0,0,0,0,0,0,0,unknown,
NM_v199,exploratory,PEO,LiTr,Li,0.37,0.055,2023-Q3,,3000,75.0,0,0,0,0,0,0,0,unknown,
NM_v206,exploratory,PEO,LiTr,Li,0.37,0.055,2023-Q3,,1500,75.0,0,0,0,0,0,0,0,unknown,
NM_v207,exploratory,PEO,LiTr,Li,0.37,0.055,2023-Q3,,1900,75.0,0,0,0,0,0,0,0,unknown,
NM_v208,exploratory,PEO,LiTr,Li,0.37,0.055,2023-Q3,,2300,75.0,0,0,0,0,0,0,0,unknown,
NM_v209,exploratory,PEO,LiTr,Li,0.37,0.055,2023-Q3,,2700,75.0,0,0,0,0,0,0,0,unknown,
NM_v210,exploratory,PEO,LiTr,Li,0.37,0.055,2023-Q3,,3000,75.0,0,0,0,0,0,0,0,unknown,
NM_v188,exploratory,PEO,LiTr,Li,0.42,0.03,2023-Q3,,1500,75.0,0,0,0,0,0,0,0,unknown,
NM_v189,exploratory,PEO,LiTr,Li,0.42,0.03,2023-Q3,,1800,75.0,0,0,0,0,0,0,0,unknown,
NM_v190,exploratory,PEO,LiTr,Li,0.42,0.03,2023-Q3,,2100,75.0,0,0,0,0,0,0,0,unknown,
NM_v191,exploratory,PEO,LiTr,Li,0.42,0.03,2023-Q3,,2400,75.0,0,0,0,0,0,0,0,unknown,
NM_v192,exploratory,PEO,LiTr,Li,0.42,0.03,2023-Q3,,2700,75.0,0,0,0,0,0,0,0,unknown,
NM_v193,exploratory,PEO,LiTr,Li,0.42,0.03,2023-Q3,,3000,75.0,0,0,0,0,0,0,0,unknown,

File: handouts/ch4_png_qa_curation.csv
device_name,measurement_type,day,pixel,verdict,kept_points,reviewer,date,notes
NM_v247,DELAYTIME,11,L4,discard,,PNG-user,2026-06-03,flat/noisy R2~0.17 broken
NM_v247,PULSES,11,,discard,,PNG-user,2026-06-03,barely rises - erratic
NM_v247,HYST,11,,discard,,PNG-user,2026-06-03,near open-circuit
NM_v248,DELAYTIME,11,R6,clean,1;2;5;30;60;180,PNG-user,2026-06-03,drop 10s & 300s (rise); weak signal maxR~2.7; tau~3.0s cleaned
NM_v248,PULSES,11,,use,all,PNG-user,2026-06-03,weak; flat to 300 then jump at 1000 - defensible
NM_v248,HYST,11,,use,all,PNG-user,2026-06-03,pointy-banana shape (atypical)
NM_v249,DELAYTIME,11,,use,all,PNG-user,2026-06-03,clean exp decay R2~0.91 tau~10.7s
NM_v249,PULSES,11,,use,all,PNG-user,2026-06-03,mountain/turnover by 1000
NM_v249,HYST,11,,use,all,PNG-user,2026-06-03,fine
NM_v250,DELAYTIME,11,,use,all,PNG-user,2026-06-03,clean exp decay R2~0.93 tau~3.8s
NM_v250,PULSES,11,,use,all,PNG-user,2026-06-03,sensible rising
NM_v250,HYST,11,,use,all,PNG-user,2026-06-03,fine
NM_v251,DELAYTIME,11,,use,all,PNG-user,2026-06-03,clean exp decay R2~0.99 tau~5.0s
NM_v251,PULSES,11,,use,all,PNG-user,2026-06-03,strong to 300 then turnover
NM_v251,HYST,11,,use,all,PNG-user,2026-06-03,broad/round (ideal)
NM_v252,DELAYTIME,11,,use,all,PNG-user,2026-06-03,clean exp decay R2~0.96 tau~6.7s
NM_v252,PULSES,11,,use,all,PNG-user,2026-06-03,sharp to 300 then turnover
NM_v252,HYST,11,,use,all,PNG-user,2026-06-03,fine
NM_v114,DELAYTIME,13,R4,clean,2;5;10;15;25;40;60;90;120;180;300,PNG-user,2026-06-03,day13; drop first pt (1s); 3.0V read / 6V write protocol
NM_v115,DELAYTIME,2,R4,clean,1;40;60;90;120;180;300,PNG-user,2026-06-03,keep 1s & >=40s; 3.0V/6V protocol; tau~34s
NM_v115,PULSES,2,,use,all,PNG-user,2026-06-03,fine-shaped
NM_v116,DELAYTIME,13,R4,clean,1;25;40;60;90;120;180;300,PNG-user,2026-06-03,keep 1s & >=25s; 3.0V/6V protocol; tau~27s
NM_v116,PULSES,13,,use,all,PNG-user,2026-06-03,fine-shaped
NM_v321,DELAYTIME,8,,clean,1;2;5;10;60;300,PNG-user,2026-06-03,PEO/TFSI; only usable PEO/TFSI delay; tau~0.4s
NM_v322,DELAYTIME,9,L6,discard,,PNG-user,2026-06-03,flat/broken R2~0.06
NM_v323,DELAYTIME,9,R2,discard,,PNG-user,2026-06-03,not a proper decay
NM_v324,DELAYTIME,9,R5,discard,,PNG-user,2026-06-03,not a proper decay
NM_v325,DELAYTIME,9,R5,discard,,PNG-user,2026-06-03,not a proper decay
NM_v326,DELAYTIME,9,R5,discard,,PNG-user,2026-06-03,not a proper decay
NM_v333,DELAYTIME,1,,use,all,PNG-user,2026-06-03,TMPE/TFSI clean; tau~9.0s
NM_v334,DELAYTIME,2,,use,all,PNG-user,2026-06-03,TMPE/TFSI clean; tau~3.7s
NM_v335,DELAYTIME,1,,use,all,PNG-user,2026-06-03,TMPE/TFSI clean; tau~7.5s
NM_v336,DELAYTIME,2,,use,all,PNG-user,2026-06-03,TMPE/TFSI clean; tau~6.6s
NM_v337,DELAYTIME,2,,use,all,PNG-user,2026-06-03,TMPE/TFSI clean; tau~3.7s
NM_v338,DELAYTIME,1,,use,all,PNG-user,2026-06-03,TMPE/TFSI clean; tau~3.2s
NM_v148,DELAYTIME,3,R3,discard,,PNG-user,2026-06-04,delay erratic beyond repair
NM_v148,PULSES,3,,use,all,PNG-user,2026-06-04,pulses more defensible
NM_v149,DELAYTIME,3,R3,discard,,PNG-user,2026-06-04,delay erratic beyond repair
NM_v149,PULSES,3,,discard,,PNG-user,2026-06-04,pulses erratic beyond repair
NM_v151,DELAYTIME,3,R3,clean,2;5;10;60;300,PNG-user,2026-06-04,delay salvageable with these points
NM_v151,PULSES,3,,discard,,PNG-user,2026-06-04,pulses do not work
